Repository: not-your-pancake/BUP-ML-Portfolio

# BUP-ML-Portfolio

**BSc Information & Communication Engineering, Bangladesh University of Professionals**  
CGPA: 3.38 → target 3.60+ 

- 1st semester -> 3.47
- 2nd semester -> 3.47
- 3rd semester -> 2.67
- 4th semester -> 3.71

## 🔗 Quick Links
- Portfolio website : 
- Linked in : https://www.linkedin.com/in/md-khalid-hasan-nabil-01541mon1
- Kaggle: https://www.kaggle.com/nabil01541
<!--- arXiv-1: https://arxiv.org/abs/xxxx.xxxx (Heat-Index)
- arXiv-2: https://arxiv.org/abs/yyyy.yyyy (Air-Quality)
- Live AQI App: https://YOURNAME.github.io/BUP-ML-Portfolio/aqi-app  
  -->

# Publications
- Physics-Guided Machine Learning Surrogates for Bird Strike Analysis on Rotating Jet Engine Blades Through a Comparative Study of Lagrangian and SPH Simulations. <br>
  I am the first author and my advisor is Ivan Grgić, University of Slavonski Brod, Mechanical Engineering Faculty in Slavonski Brod.

## 🏆 Competitions

- **[42nd Annual Student Design Competition of Vertical Flight Society](https://github.com/not-your-pancake/BUP-ML-Portfolio/blob/main/12-vertical-flight-society/Executive%20Summary%20Of%20The%20Team%20Hawk.pdf)**
  - Served as **Team Leader**, collaborating with Aeronautical Engineering students.
  - Research focused on **PEMFC** (Proton Exchange Membrane Fuel Cell) systems from the Toyota Mirai.
  - Developed a hybridization concept for the **Cabri G2** and **Robinson R22** helicopters.
  - Led the primary research and technical writing phases.
<a href="https://github.com/not-your-pancake/BUP-ML-Portfolio/blob/main/12-vertical-flight-society/certificate-the_hawk.pdf" target="_blank">
</a>

*Click the image above to view the full certificate.*

[[Kaggle House Prices](https://img.shields.io/badge/HousePrices-95.7%25-2A85FF?style=flat&logo=kaggle&logoColor=white)](https://www.kaggle.com/competitions/home-data-for-ml-course/leaderboard)
<!--![Kaggle](https://img.shields.io/badge/SpaceshipTitanic-top8%25-orange) -->

## 📜 Articles

- [Hyper-tuning Random Forest: A Practical Guide](https://medium.com/@nabilhasan01541work/hyper-tuning-random-forest-a-practical-guide-for-performance-optimization-a5cdda83356e) — Medium article, 4-min read
- [Mastering Array Insertion: A Simple Trick to Avoid Indexing Confusion in C++] (https://medium.com/@nabilhasan01541work/mastering-array-insertion-a-simple-trick-to-avoid-indexing-confusion-in-c-b2bf44cfd04c) - Medium article, 3-min read

## 📜 Certificates

- Intro to Machine Language | kaggle | Issued Sept 2025
- Data Science Math Skills | Duke University | Coursera | Issued Oct 2024 | Grade : 88.30%

<!--- Applied Data Science w/ Python (U-Michigan) – Coursera
- Google Cloud Data Engineer – Skill Boost  -->

## 📁 Folder Map

| Folder           | Content                                                                       |
| ---------------- | ----------------------------------------------------------------------------- |
| 00-CS50-python   | some unfinished business                                                      |
| 01-good-drug     | finding if a molecule is soluble in water and will it be a good drug additive |
| 02-house-prices  | Tuned Random-Forest notebook (95.7 %)                                         |
| 03-kaggle-learn  | Intro to ML , python , Intermediate ML                                        |
| 04-heat-index    | Full paper + data + figures                                                   |
| 05-math-ml       | Calculus notes                                                                |
| 06-mit-linalg    | Scanned assignments                                                           |
| 07-coursera-cert | PDF certificates                                                              |
| 08-aqi-app       | Streamlit deployment files                                                    |

<!-- Add this line to your GitHub README.md -->

## 📈 Commit Activity

File: Research/Dog bone Mure/99 dataset finally - Sheet1.csv
exp no,Run,Source Report,Infill Density (%),Nozzle Temperature (C),Infill Pattern,Force,Area,Tensile Stress
1,1,Plan pokusa 6.11.2024 (First messurment),60,260,Triangle-Hexa,154.673,12,12.88941667
2,1,Plan pokusa 15.11.2024 (Second messurment),60,260,Triangle-Hexa,171.871,12,14.32258333
3,1,Plan pokusa 26.11.2024 (Third messurment),60,260,Triangle-Hexa,193.127,12,16.09391667
4,2,Plan pokusa 6.11.2024 (First messurment),45.8579,254.142,Grid,143.768,12,11.98066667
5,2,Plan pokusa 15.11.2024 (Second messurment),45.8579,254.142,Grid,149.113,12,12.42608333
6,2,Plan pokusa 26.11.2024 (Third messurment),45.8579,254.142,Grid,155.633,12,12.96941667
7,3,Plan pokusa 6.11.2024 (First messurment),60,240,Triangle,152.316,12,12.693
8,3,Plan pokusa 15.11.2024 (Second messurment),60,240,Triangle,152.053,12,12.67108333
9,3,Plan pokusa 26.11.2024 (Third messurment),60,240,Triangle,151.978,12,12.66483333
10,4,Plan pokusa 6.11.2024 (First messurment),74.1421,225.858,Grid,160.729,12,13.39408333
11,4,Plan pokusa 15.11.2024 (Second messurment),74.1421,225.858,Grid,164.429,12,13.70241667
12,4,Plan pokusa 26.11.2024 (Third messurment),74.1421,225.858,Grid,166.942,12,13.91183333
13,5,Plan pokusa 6.11.2024 (First messurment),45.8579,222.858,Triangle-Hexa,129.477,12,10.78975
14,5,Plan pokusa 15.11.2024 (Second messurment),45.8579,222.858,Triangle-Hexa,132.397,12,11.03308333
15,5,Plan pokusa 26.11.2024 (Third messurment),45.8579,222.858,Triangle-Hexa,137.103,12,11.42525
16,6,Plan pokusa 6.11.2024 (First messurment),60,240,Grid,158.974,12,13.24783333
17,6,Plan pokusa 15.11.2024 (Second messurment),60,240,Grid,166.273,12,13.85608333
18,6,Plan pokusa 26.11.2024 (Third messurment),60,240,Grid,176.708,12,14.72566667
19,7,Plan pokusa 6.11.2024 (First messurment),45.8579,225.858,Triangle,112.025,12,9.335416667
20,7,Plan pokusa 15.11.2024 (Second messurment),45.8579,225.858,Triangle,115.697,12,9.641416667
21,7,Plan pokusa 26.11.2024 (Third messurment),45.8579,225.858,Triangle,121.368,12,10.114
22,8,Plan pokusa 6.11.2024 (First messurment),40,240,Triangle-Hexa,143.239,12,11.93658333
23,8,Plan pokusa 15.11.2024 (Second messurment),40,240,Triangle-Hexa,127.886,12,10.65716667
24,8,Plan pokusa 26.11.2024 (Third messurment),40,240,Triangle-Hexa,114.096,12,9.508
25,9,Plan pokusa 6.11.2024 (First messurment),74.1421,254.142,Triangle,259.452,12,21.621
26,9,Plan pokusa 15.11.2024 (Second messurment),74.1421,254.142,Triangle,186.226,12,15.51883333
27,9,Plan pokusa 26.11.2024 (Third messurment),74.1421,254.142,Triangle,191.919,12,15.99325
28,10,Plan pokusa 6.11.2024 (First messurment),60,240,Triangle-Hexa,132.031,12,11.00258333
29,10,Plan pokusa 15.11.2024 (Second messurment),60,240,Triangle-Hexa,151.049,12,12.58741667
30,10,Plan pokusa 26.11.2024 (Third messurment),60,240,Triangle-Hexa,171.97,12,14.33083333
31,11,Plan pokusa 6.11.2024 (First messurment),74.1421,254.142,Triangle-Hexa,175.571,12,14.63091667
32,11,Plan pokusa 15.11.2024 (Second messurment),74.1421,254.142,Triangle-Hexa,202.747,12,16.89558333
33,11,Plan pokusa 26.11.2024 (Third messurment),74.1421,254.142,Triangle-Hexa,231.376,12,19.28133333
34,12,Plan pokusa 6.11.2024 (First messurment),40,240,Triangle,111.334,12,9.277833333
35,12,Plan pokusa 15.11.2024 (Second messurment),40,240,Triangle,112.562,12,9.380166667
36,12,Plan pokusa 26.11.2024 (Third messurment),40,240,Triangle,115.196,12,9.599666667
37,13,Plan pokusa 6.11.2024 (First messurment),45.8579,254.142,Triangle-Hexa,159.771,12,13.31425
38,13,Plan pokusa 15.11.2024 (Second messurment),45.8579,254.142,Triangle-Hexa,162.405,12,13.53375
39,13,Plan pokusa 26.11.2024 (Third messurment),45.8579,254.142,Triangle-Hexa,167.236,12,13.93633333
40,14,Plan pokusa 6.11.2024 (First messurment),45.8579,225.858,Grid,102.987,12,8.58225
41,14,Plan pokusa 15.11.2024 (Second messurment),45.8579,225.858,Grid,100.333,12,8.361083333
42,14,Plan pokusa 26.11.2024 (Third messurment),45.8579,225.858,Grid,99.678,12,8.3065
43,15,Plan pokusa 6.11.2024 (First messurment),60,240,Triangle-Hexa,165.197,12,13.76641667
44,15,Plan pokusa 15.11.2024 (Second messurment),60,240,Triangle-Hexa,173.992,12,14.49933333
45,15,Plan pokusa 26.11.2024 (Third messurment),60,240,Triangle-Hexa,183.26,12,15.27166667
46,16,Plan pokusa 6.11.2024 (First messurment),60,240,Triangle-Hexa,157.263,12,13.10525
47,16,Plan pokusa 15.11.2024 (Second messurment),60,240,Triangle-Hexa,170.605,12,14.21708333
48,16,Plan pokusa 26.11.2024 (Third messurment),60,240,Triangle-Hexa,181.748,12,15.14566667
49,17,Plan pokusa 6.11.2024 (First messurment),74.1421,225.858,Triangle,154.802,12,12.90016667
50,17,Plan pokusa 15.11.2024 (Second messurment),74.1421,225.858,Triangle,164.776,12,13.73133333
51,17,Plan pokusa 26.11.2024 (Third messurment),74.1421,225.858,Triangle,172.532,12,14.37766667
52,18,Plan pokusa 6.11.2024 (First messurment),74.1421,254.142,Grid,202.427,12,16.86891667
53,18,Plan pokusa 15.11.2024 (Second messurment),74.1421,254.142,Grid,214.732,12,17.89433333
54,18,Plan pokusa 26.11.2024 (Third messurment),74.1421,254.142,Grid,228.046,12,19.00383333
55,19,Plan pokusa 6.11.2024 (First messurment),60,240,Grid,159.206,12,13.26716667
56,19,Plan pokusa 15.11.2024 (Second messurment),60,240,Grid,165.478,12,13.78983333
57,19,Plan pokusa 26.11.2024 (Third messurment),60,240,Grid,174.542,12,14.54516667
58,20,Plan pokusa 6.11.2024 (First messurment),60,220,Grid,124.566,12,10.3805
59,20,Plan pokusa 15.11.2024 (Second messurment),60,220,Grid,129.055,12,10.75458333
60,20,Plan pokusa 26.11.2024 (Third messurment),60,220,Grid,131.566,12,10.96383333
61,21,Plan pokusa 6.11.2024 (First messurment),60,220,Triangle,130.016,12,10.83466667
62,21,Plan pokusa 15.11.2024 (Second messurment),60,220,Triangle,127.26,12,10.605
63,21,Plan pokusa 26.11.2024 (Third messurment),60,220,Triangle,122.107,12,10.17558333
64,22,Plan pokusa 6.11.2024 (First messurment),60,240,Triangle,128.8,12,10.73333333
65,22,Plan pokusa 15.11.2024 (Second messurment),60,240,Triangle,131.113,12,10.92608333
66,22,Plan pokusa 26.11.2024 (Third messurment),60,240,Triangle,131.861,12,10.98841667
67,23,Plan pokusa 6.11.2024 (First messurment),40,240,Grid,129.037,12,10.75308333
68,23,Plan pokusa 15.11.2024 (Second messurment),40,240,Grid,126.712,12,10.55933333
69,23,Plan pokusa 26.11.2024 (Third messurment),40,240,Grid,121.396,12,10.11633333
70,24,Plan pokusa 6.11.2024 (First messurment),80,240,Grid,186.448,12,15.53733333
71,24,Plan pokusa 15.11.2024 (Second messurment),80,240,Grid,209.897,12,17.49141667
72,24,Plan pokusa 26.11.2024 (Third messurment),80,240,Grid,231.547,12,19.29558333
73,25,Plan pokusa 6.11.2024 (First messurment),60,240,Triangle,140.003,12,11.66691667
74,25,Plan pokusa 15.11.2024 (Second messurment),60,240,Triangle,141.838,12,11.81983333
75,25,Plan pokusa 26.11.2024 (Third messurment),60,240,Triangle,140.672,12,11.72266667
76,26,Plan pokusa 6.11.2024 (First messurment),80,240,Triangle-Hexa,194.804,12,16.23366667
77,26,Plan pokusa 15.11.2024 (Second messurment),80,240,Triangle-Hexa,208.896,12,17.408
78,26,Plan pokusa 26.11.2024 (Third messurment),80,240,Triangle-Hexa,220.591,12,18.38258333
79,27,Plan pokusa 6.11.2024 (First messurment),60,260,Triangle,165.312,12,13.776
80,27,Plan pokusa 15.11.2024 (Second messurment),60,260,Triangle,167.173,12,13.93108333
81,27,Plan pokusa 26.11.2024 (Third messurment),60,260,Triangle,168.107,12,14.00891667
82,28,Plan pokusa 6.11.2024 (First messurment),74.1421,225.858,Triangle-Hexa,155.023,12,12.91858333
83,28,Plan pokusa 15.11.2024 (Second messurment),74.1421,225.858,Triangle-Hexa,175.861,12,14.65508333
84,28,Plan pokusa 26.11.2024 (Third messurment),74.1421,225.858,Triangle-Hexa,193.737,12,16.14475
85,29,Plan pokusa 6.11.2024 (First messurment),80,240,Triangle,201.167,12,16.76391667
86,29,Plan pokusa 15.11.2024 (Second messurment),80,240,Triangle,222.424,12,18.53533333
87,29,Plan pokusa 26.11.2024 (Third messurment),80,240,Triangle,241.499,12,20.12491667
88,30,Plan pokusa 6.11.2024 (First messurment),45.8579,254.142,Triangle,147.096,12,12.258
89,30,Plan pokusa 15.11.2024 (Second messurment),45.8579,254.142,Triangle,150.864,12,12.572
90,30,Plan pokusa 26.11.2024 (Third messurment),45.8579,254.142,Triangle,151.84,12,12.65333333
91,31,Plan pokusa 6.11.2024 (First messurment),60,240,Grid,168.139,12,14.01158333
92,31,Plan pokusa 15.11.2024 (Second messurment),60,240,Grid,171.728,12,14.31066667
93,31,Plan pokusa 26.11.2024 (Third messurment),60,240,Grid,173.515,12,14.45958333
94,32,Plan pokusa 6.11.2024 (First messurment),60,260,Grid,164.301,12,13.69175
95,32,Plan pokusa 15.11.2024 (Second messurment),60,260,Grid,177.771,12,14.81425
96,32,Plan pokusa 26.11.2024 (Third messurment),60,260,Grid,189.238,12,15.76983333
97,33,Plan pokusa 6.11.2024 (First messurment),60,220,Triangle-Hexa,153.429,12,12.78575
98,33,Plan pokusa 15.11.2024 (Second messurment),60,220,Triangle-Hexa,146.629,12,12.21908333
99,33,Plan pokusa 26.11.2024 (Third messurment),60,220,Triangle-Hexa,136.582,12,11.38183333

File: Research/Dog bone Mure/converted_spreadsheet.csv
Run,Infill Density (%),Nozzle Temperature (C),Infill Pattern,Mean Tensile Stress,Standard Deviation
1,60,260,Triangle-Hexa,14.43530556,0.198375685
2,45.8579,254.142,Grid,12.45872222,0.320792131
3,60,240,Triangle,12.67630556,0.224385121
4,74.1421,225.858,Grid,13.66944444,0.288289456
5,45.8579,222.858,Triangle-Hexa,11.08269444,0.281358917
6,60,240,Grid,13.94319444,0.231904715
7,45.8579,225.858,Triangle,9.696944444,0.285871141
8,40,240,Triangle-Hexa,10.70058333,0.231713431
9,74.1421,254.142,Triangle,17.71102778,0.219842415
10,60,240,Triangle-Hexa,12.64027778,0.44357288
11,74.1421,254.142,Triangle-Hexa,16.93594444,0.171891962
12,40,240,Triangle,9.419222222,0.147986348
13,45.8579,254.142,Triangle-Hexa,13.59477778,0.287812165
14,45.8579,225.858,Grid,8.416611111,0.158548325
15,60,240,Triangle-Hexa,14.51247222,0.596045431
16,60,240,Triangle-Hexa,14.156,0.176251508
17,74.1421,225.858,Triangle,13.66972222,0.113063404
18,74.1421,254.142,Grid,17.92236111,0.315082645
19,60,240,Grid,13.86738889,0.347900742
20,60,220,Grid,10.69963889,0.138459247
21,60,220,Triangle,10.53841667,0.169123842
22,60,240,Triangle,10.88261111,0.354124357
23,40,240,Grid,10.47625,0.316869408
24,80,240,Grid,17.44144444,0.380026725
25,60,240,Triangle,11.73647222,0.21731633
26,80,240,Triangle-Hexa,17.34141667,0.246412155
27,60,260,Triangle,13.90533333,0.196328607
28,74.1421,225.858,Triangle-Hexa,14.57280556,0.245814582
29,80,240,Triangle,18.47472222,0.219586118
30,45.8579,254.142,Triangle,12.49444444,0.207914481
31,60,240,Grid,14.26061111,0.138407338
32,60,260,Grid,14.75861111,0.339655655
33,60,220,Triangle-Hexa,12.12888889,0.176465492
